Repository: xayen031/database_creation

File: instructions/BİOFACTOR_MTA.txt
Description:
BIOfactor MTA (mineral trioxide aggregate) is a tricalcium silicate–based bioactive repair cement that can be used universally for vital pulp and other endodontic and pediatric indications in primary and permanent teeth.
BIOfactor MTA kits contain gel liquid that improves the handling and placement, and enables you to use the material for a variety of procedures. The powder and gel may be mixed flow, putty or thick consistency based on procedure. The gel creates a stable mixture that resists washout during your procedures.
Composition
SiO2, K20, Al2O3, Na2O, Fe2O3, SO3, CaO, MgO, Tricalcium and dicalcium silicate, tricalcium aluminate, calcıum sulfate hemıhydrate Ytterbium oxide for radiopacity
Advantages
Finer powder for faster hydration ,compressive strength>60mpa
Better mixing, handling and placement(based on procedure flow,thick or puty consistency)
High Radiopacity
Washout resistant when placed
No special equipment required for mixing or placement
Biocompatible
Sealing Properties
Won’t discolour teeth
Sets quickly
Thin consistency can be precisely delivered into the canal with a s for apexification and apical plug.
Recommended Indications
Use a thick or putty consistency for;
pulp capping
pulp chamber perforation
pulpotomy
root end filling.
a thin consistency for;
resorption
apexification
apical plug
Contra–Indications
Hypersensitivity against caustic (high pH) solutions.
Applications
For some procedures thin,thick or putty consistency may be desired.
You can find the reference in Table for different consistencies of the final       mix .
Pulp Capping, Pulpotomy, pulp chamber perforation, root and filling
Thick or putty consistency may be preferred.Please see the table for dosage.
Putty Consistency
Powder Dispensing;Move the entire contents of the BIOfactorMTA powder from the clear glass vial on the mixing pad.
Gel Dispensing ;Shake the bottle 3 times. Make sure that all gel is concentrated in the spout of the bottle before dropping. Open the cap and and dispense 2 drops of gel without air buble(see the dosage ratio Table) from the gel bottle.
Mixing
Using a metal cement spatula, gradually mix the gel into powder until the desired consistency is obtained. Thoroughly mix with the spatula to ensure all the powder particles are hydrated. BIOfactorMTA cement will be putty and homogeneous after mixing. Transfer the mixed MTA cement to the region using a suitable spatula.
Thick Consistency;
Powder Dispensing;Take a scoope of powder from brown glass vial with using big direction of spoon, place 1 level spoonful of powder (see proportions recommended in Table ) onto the mixing paper  (a glass slab can be used). Use a spatula edge to level the powder in the spoon.
Gel Dispensing ;Shake the bottle 3 times. Make sure that all gel is concentrated in the spout of the bottle before dropping. Open the cap and dispense 4 drops of gel without air buble.(see the dosage ratio Table) from the gel bottle
Mixing
Using a metal cement spatula, gradually mix the gel into powder until the desired consistency is obtained. Thoroughly mix with the spatula to ensure all the powder particles are hydrated and until the desired consistency is obtained. Remove the cap and plunger of the syringe. Take small portions of the mixed MTA cement with the mixing spatula and insert the cement in the back part of the syhringe. Replace the plunger. Attach the metal canul tip securely onto syringe. Gently move the plunger to remove the air inside the syringe. After mixing and filling the syringe with MTA cement, place the metal tip applicator. Gently extrude MTA cement in the region.
Apexification,Resorption and Apical Plug
You can use thin consistency for apexification,resorption and apical
plug.
Thin Consistency;
Powder Dispensing; Move the entire contents of the BIOfactor MTA powder from the clear glass vial on the mixing pad.
Gel Dispensing; Shake the bottle 3 times. Make sure that all gel is concentrated in the spout of the bottle before dropping. Open the cap and dispense 3 drops of gel without air buble.(see the dosage ratio Table) from the gel bottle.
Mixing
Using a metal cement spatula, gradually mix the gel into powder until the desired consistency is obtained. Thoroughly mix with the spatula to ensure all the powder particles are hydrated. BIOfactor MTA cement will be creamy homogeneous after mixing. Remove the cap and plunger of the syringe. Take small portions of the mixed MTA cement with the spatula and insert the cement in the back part of the syringe. Replace the plunger. Attach the full plastic tip securely onto syringe. Gently move the plunger to remove the air inside the syringe. Verify flow of cement prior to applying intraorally. If resistance is met, replace the tip and re–check flow. Use only recommended tips and do not reuse.After mixing and filling the syringe with MTA  cement, place the intra oral full plastic tip. Gently extrude MTA cement in the region.
NOTE: Use the cement immediately after mixing, or insert into the deliver syringe. Do not leave the mixed cement on the mixing pad for a prolonged period in contact with air, due to evaporation.
NOTE: BIOfactorMTA can be used immediatly after mixing. Be sure no air is present inside the syringe.Place the cement, using the designated tip, in the treatment site.
NOTE: A composite may be placed on the occlusal. When etching for composite placement, do not etch the MTA cement; etch only the tooth.
Warning
BIOfactor MTA powder is alkaline, as are all tricalcium silicates. MTA cement or any MTA based cements should not be used to repair cervical resorptions.
Precautions
1.Carefully read and understand all instructions before using. The effective use of MTA cement depends on an accurate diagnosis and precise operative procedure.
2. Avoid contact of unset mixed paste with skin or oral mucosa. After incidental contact, wash and rinse with water. Wear gloves and protective glasses during use.
3. MTA powder and gel must be kept well sealed. Only open the bottle immediately prior to use. MTA powder is sensitive to humidity. Close the bottle after use.
4. Only remove the bottle gel cap prior to use. After use, close the bottle with the cap immediately. Exposure of gel to air could cause the gel to thicken.
5. DO NOT overfill the root canals when obturating or sealing. Any excess placed in the periapical area could prejudice the healing process.
6. DO NOT use MTA cement to fill completely a root canal (without gutta–percha points). After setting, it will be very difficult to remove in case of retreatment.
7. DO NOT use on patients with known sensitivity to tricalcium silicates. Adverse reactions: Contact with mucosa can cause a reversible acute inflammation if contacted with the unset paste. Interactions with other dental materials: None known.
Side effects
Systemic side effects are not known to date
Interactions
Systemic interactions are not known to date
Disposal: Disposal must be made according to official regulations. Take to an approved landfill or a waste incineration plant, under conditions approved by the local authority.
Uncleaned packagings: Disposal must be made according to official regulations
Storage
Store at room temperature 1–30  0C / 33,8–86 0F  do not refrigerate. Keep bottles tightly closed. Moisture will reduce the shelf life of the powder. Exposure of the gel will cause drying and possibly formation of a film at the bottle tip. Applicator platforms and tips are single use
Use of the information for preparation date: Rev 01 03.07.2020 TD-03-IFU-46 RefNo:2120&2120A
Tanım
BIOfactor MTA (mineral trioksit agregatı), geçici ve kalıcı dişlerde yaşamsal pulpa ve diğer endodontik ve pediatrik endikasyonlar için kullanılabilen bir trikalsiyum silikat bazlı biyoaktif tamir materyalidir. BIOfactor MTA likiti, kullanımı ve yerleşimi kolaylaştırmak amacıyla jel şeklindedir. Likitin jel olması çeşitli endikasyonlar için malzemeyi farklı kıvamlarda(koyu, hamur ve akıcı) kullanmanıza imkân sağlar. Likitin jel olması ayrıca BIOfactor MTA nın yıkamaya karşı dirençli(wash out resistance)olmasını sağlar.
Kompozisyon
SiO2, K20, Al2O3, Na2O, Fe2O3, SO3, CaO, MgO, Trikalsiyum silikat, dikalsiyum silikat, trikalsiyum aluminat, kalsiyum sülfat hemihidrat ve radyopasite için yiterbiyum oksit.
Avantajlar
Daha hızlı sertleşme için daha ince toz, sıkıştırma direnci>60mpa
Karıştırma, taşıma ve yerleştirme kolaylığı(endikasyona bağlı olarak akıcı veya koyu kıvam)
Yüksek Radyopasite
Washout(yerleştirildiğinde yıkama direnci)direnci
Karıştırma veya yerleştirme için özel ekipman gerekmez
Biyouyumludur
Yüksek Sızdırmazlık Özellikleri
Renk değişimine neden olmaz.
Akıcı kıvamı ve kanal içi uygulama ucu sayesinde kanalın içine hassas bir şekilde iletilebilir.
Kullanım Alanları
Koyu kıvam veya hamur kıvamında kullanıldığında;
pulpa örtülemeside
pulpa çevresi perforasyonu onarımında
pulpotomi işleminde(pulpa dokusunun vitalitesini korumak için enfekte olmuş koronal pulpanın bir kısmının temizlenmesidir.)
Kök ucu dolumu
Akıcı kıvamda kullanıldığında;
resorbsiyon alanları tamirinde
apeksifikasyon işleminde
apikal tıkaç materyali olarak
Uygulanmayan Alanlar
Yüksek ph’ lı solüsyonlara karşı hassasiyeti olanlarda.
Uygulama
Farklı endikasyonlar için farklı kıvamlara ihtiyaç duyulabilir. Detaylı uygulamalar için referanslar aşağıda (tablo da)belirtilmiştir.
Pulpa örtülemesi,perforasyon tedavisi,pulpotomi,kök  ucu dolumu işlemlerinde koyu(kalın) kıvam veya hamur kıvamı tercih edilebilir.
Hamur Kıvamı;
Toz Hazırlama: Bir adet renksiz vial şişelerinden bir tanesinin tamamı karıştırma kağıdı üzerine boşaltılır.
Likit Hazırlama: Siyah renkli likit şişesini 3 kez çalkalayın. Tüm likitin, damlamadan önce şişenin ağzına dolduğundan emin olun. Kapağı açın ve likit şişesinden hava kabarcığı olmadan 2 damla likiti karıştırma kağıdı üzerine damlatınız.
Karıştırma: Karıştırma sırasında Spatül ile karıştırma kâğıdındaki tozu likide kısım kısım ekleyerek hızlıca karıştırınız. Tüm toz parçacıklarının hidrate olmasını ve istenilen kıvam elde edildiginden emin olana kadar spatula ile iyice karıştırın. Karıştırılan BIOfactor MTA karışımdan sonra spatul ile uygulanacak bölgeye uygulanır. Karıştırılan BIOfactor MTA kolayca uygulanabilecek pasta kıvamında elde edilir.
Koyu(Kalın) Kıvam;
Toz Hazırlama: Kahverengi cam şişeden ölçü kaşığının büyük tarafına bir ölçek alınır, kaşığın içindeki toz, bir spatula kenarı kullanılarak düzleştirilir ve karıştırma kağıdı (bir cam levha da kullanılabilir) üzerine (tabloda tavsiye edilen oranlara bakınız) yerleştirilir.
Likit Hazırlama: Siyah renkli likit şişesini 3 kez çalkalayın. Tüm likitin, damlamadan önce şişenin ağzına dolduğundan emin olun. Kapağı açın ve likit şişesinden hava kabarcığı olmadan 4 damla likiti karıştırma kağıdı
üzerine damlatınız.
Karıştırma: Karıştırma sırasında Spatül ile karıştırma kâğıdındaki tozu likide kısım kısım ekleyerek hızlıca karıştırınız. Tüm toz parçacıklarının hidrate olmasını ve istenilen kıvam elde edildiğinden emin olana kadar spatula ile iyice karıştırın. Koyu kıvam, şırınga ve metal uç yardımı ile uygulanabilir. Şırınganın kapağı ve pistonunu çıkarın. Spatula yardımı ile karıştırılmış BIOfactor MTA simanını alın ve simanı şırınganın arka  kısmından yerleştirin. Pistonu takın ve şırınganın içindeki havayı çıkarmak için MTA şırınganın ucuna gelene kadar pistonu yavaşça hareket ettirin. Seçilen metal ucu güvenli bir şekilde şırıngaya takın. MTA simanı yavaşça uygulama bölgesine ekstrüze ediniz. Uygulama uçları tek kullanımlıktır, tekrar kullanmayınız. Uygulama uçlarını belirtilen endikasyonlar dışında kullanmayınız.
Apeksifikasyon, rezorpsiyon ve apikal tıkaç işlemlerinde akıcı kıvam kullanılabilir.
İnce(Akıcı)Kıvam;
Toz Hazırlama: Bir adet renksiz vial şişelerinden bir tanesinin tamamı karıştırma kâğıdı üzerine boşaltılır.
Likit Hazırlama: Siyah renkli likit şişesini 3 kez çalkalayın. Tüm likitin, damlamadan önce şişenin ağzına dolduğundan emin olun. Kapağı açın ve likit şişesinden hava kabarcığı olmadan 3 damla likidi karıştırma kağıdı üzerine damlatınız.
Karıştırma: Karıştırma sırasında Spatül ile karıştırma kâğıdındaki tozu likide kısım kısım ekleyerek hızlıca karıştırınız. Tüm toz parçacıklarının hidrate olduğuna ve istenilen kıvam elde edildiğinden emin olana kadar spatula ile iyice karıştırın. Akıcı kıvam, şırınga ve plastik uç yardımı ile uygulanabilir. Şırınganın kapağı ve pistonunu çıkarın Karıştırma spatulası ile karıştırılmış MTA simanını alın ve simanı şırınganın arka  kısmından yerleştirin. Pistonu takın ve şırınganın içindeki havayı çıkarmak için MTA şırınganın ucuna gelene kadar pistonu yavaşça hareket ettirin. Daha sonra uygulama ucunu takınız ve kanala uygulamadan aktığından emin olunuz. Akmadığı takdirde hemen ucu değiştirin veya ucundan hafif kesiniz, aktığından emin olun ve MTA simanı yavaşça uygulama bölgesine ekstrüze edin. Uygulama uçları tek kullanımlıktır, tekrar kullanmayınız. Uygulama uçlarını belirtilen endikasyonlar dışında kullanmayınız. MTA uyguladıktan sonra radyografik olarak kontrol edilmelidir.
NOT: Simanı hemen karıştırdıktan sonra kullanın. Karıştırılmış simanı karıştırma pedinin üzerinde buharlaşmaya karşı uzun süre hava ile temas edecek şekilde bırakmayın.
NOT: BIOfactor MTA karıştırıldıktan sonra hemen kullanılmalıdır. Şırınganın içinde hiç hava kalmamasına dikkat edin. BIOfactor MTA'yı tedavi bölgesine göre belirlenen uygulama ucunu kullanarak yerleştirin. BIOfactor MTA sertleşme süresi koyu kıvam ve hamur kıvamı için 10 dk akıcı kıvam için 15 dakikadır.
Uyarı
BIOfactor MTA tozu, tüm trikalsiyum silikatlar gibi alkalidir. MTA simanı veya herhangi bir MTA bazlı simanlar servikal rezorpsiyonları onarmak için kullanılmamalıdır.
Önlemler
1. Kullanmadan önce tüm talimatları dikkatli bir şekilde okuyun ve anlayın. MTA nın etkili kullanımı doğru bir teşhis ve kesin operasyon prosedürüne bağlıdır.
2. Sertleşmemiş MTA nın cilt veya ağız mukozası ile temasından sakının. Temas etmesi durumunda, su ile yıkayın ve durulayın.
3. MTA tozu ve jeli iyi bir şekilde kapalı tutulmalıdır. Şişeyi kullanmadan hemen önce açın. MTA tozu neme duyarlıdır. Kullandıktan sonra şişeyi kapatın.
4. Kullanmadan önce sadece şişe jel kapağını çıkarın. Kullandıktan sonra şişenin kapağını hemen kapatın. Jelin havaya maruz kalması jelin kalınlaşmasına neden olabilir.
5. Doldurma veya kapatma sırasında kök kanallarını aşırı doldurmayın. Periapikal alana yerleştirilen fazlalıklar iyileşme sürecine zarar verebilir.
6. Tamamen bir kök kanalını doldurmak için MTA  kullanmayın (gutta-perka olmadan). Sonra, geri çekilme durumunda çıkarılması çok zor olacaktır.
7. Trikalsiyum silikatlara karşı bilinen duyarlılığı olan hastalarda KULLANMAYIN.
Yan etkiler
Bu güne kadar bilinen herhangi bir yan etkisi yoktur
Etkileşimler
Bu güne kadar bilinen herhangi bir etkileşimi yoktur.
Bertaraf Yöntemi: İmhası resmi makamların yönetmeliklerine göre yapılır. Yerel otorite tarafından onaylanan şartlarda, onaylanmış bir “tehlikeli atık toplama” firmasına verilir.
Kullanılmış ambalajlar: İmhası resmi makamların yönetmeliklerine göre yapılır.
Depolama
Oda sıcaklığında saklayın 1–30 0C / 33,8–86 0F buzdolabında saklamayın. Şişeleri sıkıca kapalı tutun. Nem, tozun raf ömrünü azaltacaktır. Jelin havaya maruz kalması, muhtemelen şişe ucunda bir film oluşmasına neden olacaktır. Aplikatör platform ve  uçları tek kullanımlıktır
Kullanma talimatının hazırlanış tarihi: Rev 01 03.07.2020 TD-03-IFU-46  Ref No:2120&2120A

File: instructions/NOVA_COMPO_C.txt
Description
Nova Compo C is a light–curing, radiopaque, nano hybrid universal composite for anterior and posterior restorations
Composition
The monomer matrix composed of Bis–GMA, hydrophobic aromatic dimethacrylates,UDMA, Bis–EMA, PEGDMA, small amount of TEGDMA (18% weight). The ﬁllers  contain barium  glass (0.7 µm)  ytterbium, nano sized  high dispersion silica  and prepolymer as a organic  filler (82% by weight  and more than 68% by volume), addivites, dl-comphoroquione,catalysts, stabilizers  and pigments.
Advantages
•Extended  Longetivity and Durability
•Excellent handling
•Superior Aesthetics
•High radiopacity and No sticking to instruments
•Low polymerisation syrinkage and stress (1.9% volume)
•Excellent wear resistance, high polishability
•Good mechanical proporties (compressive strength: 360 MPa, flexural strength: 130 MPa, flexural modul: 10 GPa, water absorption: 21.2 µg/+mm3, water solubulity: < 1.0 µg/mm3)
•Elasticity modul: 100 GPa
•Suitability for mono layer and multi layer technique
•Good chamelon proporties
• Nova Compo C is available in the following shades:
A1, A2, A3, A3.5, A4, B1, B2, B3, C2, C3, C4, D2, D3, WBD,XWBD,AO2,AO3,UD
Indications
•Restorations of deciduous teeth
•Splinting of mobile teeth
•Restorations in the posterior region (classes I and II)
•Anterior restorations (classes III, IV)
•Class V restorations (cervical caries, root erosion, wedge–shaped defects)
•Extended ﬁssure sealing in molars and premolars
•Veneering of discoloured anterior teeth and Repair of composite and ceramic veneers
Contraindication
If a patient is known to be allergic to any of the ingredients in  Nova Compo C.
Application
Isolation: Appropriate isolation, best with a rubber dam.
Cavity preparation: Cavity preparation is carried out according to the requirements of the adhesive technique, i.e. protecting the tooth structure. Do not prepare sharp,internal edges or additional undercuts in caries–free areas. The dimensions of the cavity are generally determined by the extent of the caries or the size of the old restoration. Bevel enamel edges in the anterior region. For the posterior region, only the sharp enamel edges should be rounded (ﬁnishing diamonds). Caries–free cervical defects are not prepared, only  cleaned with pumice or other suitable cleaning pastes with the help of rubber cups or rotary brushes. Subsequently, remove all residue in the cavity with water spray and dry with water– and oil–free air.
Pulp protection / Base: Do not apply a base material when using an enamel/dentin bonding agent.Only cover very deep areas close to the pulp with a calcium hydroxide material .Do not cover other cavity walls, since they can be used to support the bond with an enamel/dentin adhesive.
Matrix / Interdental wedge: Use a wrap around matrix for cavities affecting the proximal area or a sectional matrix and wedge it.
Application of the bonding agent: Condition and apply the bonding agent according to the Instructions for Use of the product in use
Application of  Nova Compo C Composite: For an optimum result, apply in layers of max. 2 mm or 1.5 mm. If you are using  500 mW/cm2 light device, light cure 20 seconds per 2 mm layer for enamel, transparent colours and light cure 40 seconds per 1.5 mm layer for dentin colours. Use a special contact point instrument for large cavities where the contacts are difficult to create.
When using a metal matrix, additionally polymerize from the buccal or lingual/palatal after removing the matrix. In many cases, a ﬂowable composite is used today as an initial layer to create an even cavity ﬂoor and to facilitate the adaptation of the  subsequently used restorative material. A ﬂowable can be used in a thin initial layer. This optional layer has to be cured separately (please refer to the respective Instructions for Use).
Finishing  and Polishing: Remove excess material with suitable ﬁnishers or ﬁne diamonds after polymerization. Remove proximal excess with diamond or tungsten carbide ﬁnishers, ﬁnishing strips, or ﬂexible ﬁnishing discs. Check the occlusion and articulation and apply appropriate grinding corrections to prevent premature contacts or undesired articulation paths on the surface of the restorations. Use silicone polishers to polish the restoration to a high gloss.
Storage
Storage temperature 1–30  0C / 33,8–86 0F  . Close syringes immediately after usage. Exposure to light causes premature polymerization.
Side Effects
In individual cases, components of  Nova Compo C may lead to sensitization.  Nova Compo C should not be used in such cases. To avoid possible irritation of the pulp, areas close to the pulp should be protected with a suitable pulp/dentin protector (selectively apply a calcium hydroxide-based preparation in areas close to the pulp and cover with suitable cavity liner).
Interactions
Materials containing phenolic substances, e.g. eugenol/clove oil, inhibit the polymerization of methacrylate-based materials. Consequently, application of such materials together with  Nova Compo C must be avoided. Discolouration may occur in combination with cationic mouthwashes, plaque disclosing agents and chlorhexidine.
Disposal: Disposal must be made according to official regulations. Take to an approved landfill or a waste incineration plant, under conditions approved by the local authority.
Uncleaned packagings: Disposal must be made according to official regulations
Cautions
Unpolymerized  Nova Compo C should not come in contact with skin, mucous membrane, or eyes. Unpolymerized  Nova Compo C may have a slight irritating effect and may lead to a sensitization against methacrylates. Commercial medical gloves do not provide protection against the sensitizing effect of methacrylates. Do not use  Nova Compo C after the indicated date of expiration.
Use of the information for preparation date:
Date  of issue :Rev 00  03.07.2020  TD-03-IFU-24C
Ref.No :2043 ,2044,2045
Description
Nova Compo C is a light–curing, radiopaque, nano hybrid universal composite for anterior and posterior restorations
Composition
The monomer matrix  composed of Bis–GMA, hydrophobic aromatic dimethacrylates,UDMA, Bis–EMA, PEGDMA, small amount of TEGDMA (18% weight). The ﬁllers  contain barium  glass (0.7 µm)  ytterbium, nano sized  high dispersion silica  and prepolymer as a organic  filler (82% by weight  and more than 68% by volume), addivites, dl-comphoroquione, catalysts, stabilizers  and pigments.
Advantages
•Extended  Longetivity and Durability
•Excellent handling
•Superior Aesthetics
•High radiopacity and No sticking to instruments
•Low polymerisation syrinkage and stress (1.9% volume)
•Excellent wear resistance, high polishability
•Good mechanical proporties (compressive strength: 360 MPa, flexural strength: 130 MPa, flexural modul: 10 GPa, water absorption: 21.2 µg/mm3, water solubulity: < 1.0 µg/mm3)
•Elasticity modul: 100 GPa
•Suitability for mono layer and multi layer technique
•Good chamelon proporties
• Nova Compo C is available in the following shades:
A1, A2, A3, A3.5, A4, B1, B2, B3, C2, C3, C4, D2, D3, WBD,XWBD,AO2,AO3,UD
Indications
•Restorations of deciduous teeth
•Splinting of mobile teeth
•Restorations in the posterior region (classes I and II)
•Anterior restorations (classes III, IV)
•Class V restorations (cervical caries, root erosion, wedge–shaped defects)
•Extended ﬁssure sealing in molars and premolars
•Veneering of discoloured anterior teeth and Repair of composite and ceramic veneers
Contraindication
If a patient is known to be allergic to any of the ingredients in  Nova Compo C.
Application
Isolation: Appropriate isolation, best with a rubber dam.
Cavity preparation: Cavity preparation is carried out according to the requirements of the adhesive technique, i.e. protecting the tooth structure. Do not prepare sharp,internal edges or additional undercuts in caries–free areas. The dimensions of the cavity are generally determined by the extent of the caries or the size of the old restoration. Bevel enamel edges in the anterior region. For the posterior region, only the sharp enamel edges should be rounded (ﬁnishing diamonds). Caries–free cervical defects are not prepared, only  cleaned with pumice or other suitable cleaning pastes with the help of rubber cups or rotary brushes. Subsequently, remove all residue in the cavity with water spray and dry with water– and oil–free air.
Pulp protection / Base: Do not apply a base material when using an enamel/dentin bonding agent.Only cover very deep areas close to the pulp with a calcium hydroxide material .Do not cover other cavity walls, since they can be used to support the bond with an enamel/dentin adhesive.
Matrix / Interdental wedge: Use a wrap around matrix for cavities affecting the proximal area or a sectional matrix and wedge it.
Application of the bonding agent: Condition and apply the bonding agent according to the Instructions for Use of the product in use
Application of  Nova Compo C Composite: For an optimum result, apply in layers of max. 2 mm or 1.5 mm. If you are using  500 mW/cm2 light device, light cure 20 seconds per 2 mm layer for enamel, transparent colours and light cure 40 seconds per 1.5 mm layer for dentin colours. Use a special contact point instrument for large cavities where the contacts are difficult to create.
When using a metal matrix, additionally polymerize from the buccal or lingual/palatal after removing the matrix. In many cases, a ﬂowable composite is used today as an initial layer to create an even cavity ﬂoor and to facilitate the adaptation of the  subsequently used restorative material. A ﬂowable can be used in a thin initial layer. This optional layer has to be cured separately (please refer to the respective Instructions for Use).
Finishing  and Polishing: Remove excess material with suitable ﬁnishers or ﬁne diamonds after polymerization. Remove proximal excess with diamond or tungsten carbide ﬁnishers, ﬁnishing strips, or ﬂexible ﬁnishing discs. Check the occlusion and articulation and apply appropriate grinding corrections to prevent premature contacts or undesired articulation paths on the surface of the restorations. Use silicone polishers to polish the restoration to a high gloss.
Storage
Storage temperature 1–30  0C / 33,8–86 0F  . Close syringes immediately after usage. Exposure to light causes premature polymerization.
Side Effects
In individual cases, components of  Nova Compo C may lead to sensitization.  Nova Compo C should not be used in such cases. To avoid possible irritation of the pulp, areas close to the pulp should be protected with a suitable pulp/dentin protector (selectively apply a calcium hydroxide-based preparation in areas close to the pulp and cover with suitable cavity liner).
Interactions
Materials containing phenolic substances, e.g. eugenol/clove oil, inhibit the polymerization of methacrylate-based materials. Consequently, application of such materials together with  Nova Compo C must be avoided. Discolouration may occur in combination with cationic mouthwashes, plaque disclosing agents and chlorhexidine.
Disposal: Disposal must be made according to official regulations. Take to an approved landfill or a waste incineration plant, under conditions approved by the local authority.
Uncleaned packagings: Disposal must be made according to official regulations
Cautions
Unpolymerized  Nova Compo C should not come in contact with skin, mucous membrane, or eyes. Unpolymerized  Nova Compo C may have a slight irritating effect and may lead to a sensitization against methacrylates. Commercial medical gloves do not provide protection against the sensitizing effect of methacrylates. Do not use  Nova Compo C after the indicated date of expiration.
Use of the information for preparation date:
Use of the information for preparation date:
Date  of issue : Rev 00  03.07.2020  TD-03-IFU-24C
Ref. No 2043 ,2044,2045
Tanım
Nova Compo C ışıkla sertleşen, radyopak, anterior ve posterior bölgede kullanıma uygun üniversal nano hibrit bir kompozittir.
Kompozisyon
Monomer matriksi (ağırlıkça %18) hidrofobik aromatik dimetakrilatlar, UDMA,PEGDMA ve az miktarda TEGDMA’dan oluşur.Doldurucu olarak (%82 ağırlıkça ve hacimce %68den fazla) baryum glass baryum glass (0,7 µm),  yiterbiyum ,10-50  yüksek dağılmaya sahip silika  ve organik doldurucu olarak prepolimer, katkı maddeleri, başlatıcılar, stabilizatörler ve pigmentler içerir
Avantajlar
•Uzun dönem durabilite
•Muhteşem handling
•İyi derecede estetik özellikler
•Yüksek radyopasite
•Kullanılan el aletlerine yapışmaz
•Düşük hacimce büzülme ve büzülme stresi (%1,5 hacimce büzülme)
•Yüksek aşınma direnci, kolay parlatılabilirlik
•Yüksek mekanik özellikler (basma dayanımı: 360 MPa, eğilme dayanımı: 130 MPa, eğilme modülü: 10 GPa, su emilimi: 21,2 µg/mm3, suda çözünürlük: <1,0 µg/mm3)
•Esneklik Modülü: 100 GPa
•Tek katman ve çok katman olarak kullanılabilir
•İyi derecede bukalemun efekti
• Nova Compo C’nin aşağıdaki renkleri mevcuttur;
A1, A2, A3, A3.5, A4, B1, B2, B3, C2, C3, C4, D2, D3, WBD,XWBD,AO2,AO3,UD
Kullanım Alanları
•Süt dişi dolgularında
•Gevşemiş dişlerin bloke edilmesi
•Posterior bölge restorasyonlarında (sınıf I ve II)
•Anterior bölgede (sınıf III ve IV)
•Sınıf V restorasyonlarında (diş boynu çürükleri, kök erozyonları, kama şeklindeki defektler)
•Molar ve premolarlarda geniş çaplı fissürlerin örtülmesi
•Renk değişimine uğramış ön dişlerin venerlenmesi ve  Kompozit/seramik venerlerin tamiri
Uygulanmayan Alanlar (Kontrendikasyonlar)
Nova Compo C bileşenlerine kaşı kanıtlanmış alerji olması durumunda kullanılmaz.
Uygulama
İzolasyon: Tercihen rubber dam kullanarak kuru bir çalışma ortamı için izolasyon yapılır.
Kavite Preparasyonu kavite  hazırlığı, yapıştırma tekniğinin gereksinimlerine göre, yani diş yapısını korumak suretiyle gerçekleştirilir. Çürük olmayan alanlarda keskin, iç kenarlar veya ek alt kesimler hazırlamayın. Boşluğun boyutları genellikle çürüğün boyutu veya eski restorasyonun boyutu ile belirlenir. Ön bölgede bevel emaye kenarları. Arka bölge için, yalnızca keskin emaye kenarları yuvarlatılmalıdır (bitirme elmasları). Çürük içermeyen servikal defektler hazırlanmamıştır, sadece lastik kaplar veya döner fırçalar yardımıyla pomza veya diğer uygun temizleme macunları ile temizlenir. Daha sonra, boşluktaki tüm artıkları su spreyi ile temizleyin ve suyla ve yağsız havayla kurutun
Pulpanın Korunması: Bir emaye / dentin yapıştırıcısı kullanırken taban malzemesi kullanmayın. Çok derin alanları sadece posa yakınındaki kalsiyum hidroksit malzemeyle kaplayın. Diğer boşluk duvarlarını örtmeyin, çünkü bağları bir emaye protez yapıştırıcı ile desteklemek içinkullanılabilirler
Matriks Yerleştirilmesi: Proksimal alanı veya kesitsel bir matrisi  etkileyen kaviteler  için bir matris etrafına sarın ve yerleştirin
Matriks Yerleştirilmesi: Matriks yerleştirilir.
Bonding Uygulanması: Kullanılan ürünün kullanım talimatlarına uygun olarak bonding uygulanır.
Nova Compo C Uygulanması: Bir optiumum sonucu için, maks. 2 mm veya 1,5 mm. 500 mW / cm2 ışık cihazı kullanıyorsanız, emaye için 2 mm katman başına 20 saniye ışık uygulayın, şeffaf renkler ve dentin renkleri için her 1,5 mm katman için 40 saniye ışık kürü uygulayın Temas oluşturmanın zor olduğu büyük boşluklar için özel bir temas noktası aleti kullanın.Metal bir matris kullanırken, ek olarak matrisi çıkardıktan sonra bukkal sıradan / palatalden polimerize edin. Pek çok durumda, düzgün bir kompozit, günümüzde eşit boşluklu bir zemin oluşturmak ve daha sonra kullanılan restoratif malzemenin adaptasyonunu kolaylaştırmak için başlangıç ​​katmanı olarak kullanılır. İnce bir ilk katmanda şişirilebilir. Bu isteğe bağlı katman ayrı olarak kürlenmelidir
Bitirme ve Parlatma:
Polimerizasyon sonrasında, fazla materyali elmas veya tungsten karbid bitirme frezleri ile alın.
Elmas veya tungsten karbür bitirme uçları, bitirme şeritleri veya esnek bitirme diskleri ile proksimal fazlalığı giderin. Oklüzyonu ve artikülasyonu kontrol edin ve dolgunun yüzeyinde erken temas veya arzu edilmeyen artikülasyon hattı kalmayacak şekilde aşındırın.Dolgunun yüksek derecede parlak olması için polisaj diskleri ve polisaj şeritlerinin yanı sıra silikon parlatıcılar kullanın.
Saklama koşulları
Saklama sıcaklığı 1–30  0C / 33,8–86 0F  Şırıngalar kullanıldıktan sonra hemen kapatılmalıdır. Işığa maruz kalması istenmeyen zamansız ön polimerizasyona neden olur.
Yan etkiler
Nova Compo C'nin bileşenleri nadir hallerde duyarlılık oluşturabilir. Bu gibi durumlarda kullanıma son verilmelidir. Pulpanın tahriş olması ihtimalinden kaçınmak için pulpaya yakın alanlar uygun bir pulpa/dentin koruyucu ile korunmalıdır (pulpaya yakın alanlara selektif olarak kalsiyum hidroksit esaslı bir preparat uygulayın ve uygun bir kavite astarıyla örtün).
Etkileşimler
Fenolik maddeler, örneğin, ojenol/karanfil yağı içeren malzemeler metakrilat bazlı materyallerin sertleşmesini baskılar. Bu tür malzemelerin  Nova Compo C ile birlikte kullanılmasından kaçınılmalıdır. Katyonik ağız losyonları, plak çıkarıcılar ve klorheksidin ile teması halinde renk değişimleri meydana gelebilir.
Bertaraf Yöntemi: İmhası resmi makamların yönetmeliklerine göre yapılır. Yerel otorite tarafından onaylanan şartlarda, onaylanmış bir “tehlikeli atık toplama” firmasına verilir.
Kullanılmış ambalajlar: İmhası resmi makamların yönetmeliklerine göre yapılır.
Uyarılar
Polimerize olmamış  Nova Compo C’nin cilt, mukoza ve gözlerle temas etmesinden kaçınılmalıdır.  Nova Compo C sertleşmemiş haldeyken hafif irrite edici etkiye sahip olabilir ve metakrilata karşı duyarlılığa neden olabilir. Piyasada bulunan cerrahi eldivenler metakrilatlara karşı duyarlılık için koruma sağlamayabilir.  Nova Compo C’yi son kullanma tarihinden sonra kullanmayın. Enjektörleri oksitleyici dezenfeksiyon maddeleriyle dezenfekte etmeyin.
Kullanım Bilgilerinin Hazırlanış Tarihi:
Basım tarihi  : Rev 00  03.07.2020  TD-03-IFU-24C
Ref. No:  2043 ,2044,2045
Tanım
Nova Compo C ışıkla sertleşen, radyopak, anterior ve posterior bölgede kullanıma uygun üniversal nano hibrit bir kompozittir.
Kompozisyon
Monomer matriksi (ağırlıkça %18) hidrofobik aromatik dimetakrilatlar, UDMA,PEGDMA ve az miktarda TEGDMA’dan oluşur.Doldurucu olarak (%82 ağırlıkça ve hacimce %68den fazla) baryum glass baryum glass (0,7 µm),  yiterbiyum ,10-50  yüksek dağılmaya sahip silika  ve organik doldurucu olarak prepolimer, katkı maddeleri, başlatıcılar, stabilizatörler ve pigmentler içerir
Avantajlar
•Uzun dönem durabilite
•Muhteşem handling
•İyi derecede estetik özellikler
•Yüksek radyopasite
•Kullanılan el aletlerine yapışmaz
•Düşük hacimce büzülme ve büzülme stresi (%1,5 hacimce büzülme)
•Yüksek aşınma direnci, kolay parlatılabilirlik
•Yüksek mekanik özellikler (basma dayanımı: 360 MPa, eğilme dayanımı: 130 MPa, eğilme modülü: 10 GPa, su emilimi: 21,2 µg/mm3, suda çözünürlük: <1,0 µg/mm3)
•Esneklik Modülü: 100 GPa
•Tek katman ve çok katman olarak kullanılabilir
•İyi derecede bukalemun efekti
• Nova Compo C’nin aşağıdaki renkleri mevcuttur;
A1, A2, A3, A3.5, A4, B1, B2, B3, C2, C3, C4, D2, D3, WBD,XWBD,AO2,AO3,UD
Kullanım Alanları
•Süt dişi dolgularında
•Gevşemiş dişlerin bloke edilmesi
•Posterior bölge restorasyonlarında (sınıf I ve II)
•Anterior bölgede (sınıf III ve IV)
•Sınıf V restorasyonlarında (diş boynu çürükleri, kök erozyonları, kama şeklindeki defektler)
•Molar ve premolarlarda geniş çaplı fissürlerin örtülmesi
•Renk değişimine uğramış ön dişlerin venerlenmesi ve  Kompozit/seramik venerlerin tamiri
Uygulanmayan Alanlar (Kontrendikasyonlar)
Nova Compo C bileşenlerine kaşı kanıtlanmış alerji olması durumunda kullanılmaz.
Uygulama
İzolasyon: Tercihen rubber dam kullanarak kuru bir çalışma ortamı için izolasyon yapılır.
Kavite Preparasyonu kavite  hazırlığı, yapıştırma tekniğinin gereksinimlerine göre, yani diş yapısını korumak suretiyle gerçekleştirilir. Çürük olmayan alanlarda keskin, iç kenarlar veya ek alt kesimler hazırlamayın. Boşluğun boyutları genellikle çürüğün boyutu veya eski restorasyonun boyutu ile belirlenir. Ön bölgede bevel emaye kenarları. Arka bölge için, yalnızca keskin emaye kenarları yuvarlatılmalıdır (bitirme elmasları). Çürük içermeyen servikal defektler hazırlanmamıştır, sadece lastik kaplar veya döner fırçalar yardımıyla pomza veya diğer uygun temizleme macunları ile temizlenir. Daha sonra, boşluktaki tüm artıkları su spreyi ile temizleyin ve suyla ve yağsız havayla kurutun
Pulpanın Korunması: Bir emaye / dentin yapıştırıcısı kullanırken taban malzemesi kullanmayın. Çok derin alanları sadece posa yakınındaki kalsiyum hidroksit malzemeyle kaplayın. Diğer boşluk duvarlarını örtmeyin, çünkü bağları bir emaye protez yapıştırıcı ile desteklemek içinkullanılabilirler
Matriks Yerleştirilmesi: Proksimal alanı veya kesitsel bir matrisi  etkileyen kaviteler  için bir matris etrafına sarın ve yerleştirin
Matriks Yerleştirilmesi: Matriks yerleştirilir.
Bonding Uygulanması: Kullanılan ürünün kullanım talimatlarına uygun olarak bonding uygulanır.
Nova Compo C Uygulanması: Bir optiumum sonucu için, maks. 2 mm veya 1,5 mm. 500 mW / cm2 ışık cihazı kullanıyorsanız, emaye için 2 mm katman başına 20 saniye ışık uygulayın, şeffaf renkler ve dentin renkleri için her 1,5 mm katman için 40 saniye ışık kürü uygulayın Temas oluşturmanın zor olduğu büyük boşluklar için özel bir temas noktası aleti kullanın.Metal bir matris kullanırken, ek olarak matrisi çıkardıktan sonra bukkal sıradan / palatalden polimerize edin. Pek çok durumda, düzgün bir kompozit, günümüzde eşit boşluklu bir zemin oluşturmak ve daha sonra kullanılan restoratif malzemenin adaptasyonunu kolaylaştırmak için başlangıç ​​katmanı olarak kullanılır. İnce bir ilk katmanda şişirilebilir. Bu isteğe bağlı katman ayrı olarak kürlenmelidir
Bitirme ve Parlatma:
Polimerizasyon sonrasında, fazla materyali elmas veya tungsten karbid bitirme frezleri ile alın.
Elmas veya tungsten karbür bitirme uçları, bitirme şeritleri veya esnek bitirme diskleri ile proksimal fazlalığı giderin. Oklüzyonu ve artikülasyonu kontrol edin ve dolgunun yüzeyinde erken temas veya arzu edilmeyen artikülasyon hattı kalmayacak şekilde aşındırın.Dolgunun yüksek derecede parlak olması için polisaj diskleri ve polisaj şeritlerinin yanı sıra silikon parlatıcılar kullanın.
Saklama koşulları
Saklama sıcaklığı 1–30  0C / 33,8–86 0F  . Şırıngalar kullanıldıktan sonra hemen kapatılmalıdır. Işığa maruz kalması istenmeyen zamansız ön polimerizasyona neden olur.
Yan etkiler
Nova Compo C'nin bileşenleri nadir hallerde duyarlılık oluşturabilir. Bu gibi durumlarda kullanıma son verilmelidir. Pulpanın tahriş olması ihtimalinden kaçınmak için pulpaya yakın alanlar uygun bir pulpa/dentin koruyucu ile korunmalıdır (pulpaya yakın alanlara selektif olarak kalsiyum hidroksit esaslı bir preparat uygulayın ve uygun bir kavite astarıyla örtün).
Etkileşimler
Fenolik maddeler, örneğin, ojenol/karanfil yağı içeren malzemeler metakrilat bazlı materyallerin sertleşmesini baskılar. Bu tür malzemelerin  Nova Compo C ile birlikte kullanılmasından kaçınılmalıdır. Katyonik ağız losyonları, plak çıkarıcılar ve klorheksidin ile teması halinde renk değişimleri meydana gelebilir.
Bertaraf Yöntemi: İmhası resmi makamların yönetmeliklerine göre yapılır. Yerel otorite tarafından onaylanan şartlarda, onaylanmış bir “tehlikeli atık toplama” firmasına verilir.
Kullanılmış ambalajlar: İmhası resmi makamların yönetmeliklerine göre yapılır.
Uyarılar
Polimerize olmamış  Nova Compo C’nin cilt, mukoza ve gözlerle temas etmesinden kaçınılmalıdır.  Nova Compo C sertleşmemiş haldeyken hafif irrite edici etkiye sahip olabilir ve metakrilata karşı duyarlılığa neden olabilir. Piyasada bulunan cerrahi eldivenler metakrilatlara karşı duyarlılık için koruma sağlamayabilir.  Nova Compo C’yi son kullanma tarihinden sonra kullanmayın. Enjektörleri oksitleyici dezenfeksiyon maddeleriyle dezenfekte etmeyin.
Kullanım Bilgilerinin Hazırlanış Tarihi:
Basım tarihi : Rev 00  03.07.2020  TD-03-IFU-24C
Ref. No :2043 ,2044,2045

File: instructions/NOVA_COMPO_HF.txt
Description
Nova Compo HF is a flowable, light–curing, radiopaque nanohybrid composite for the restorative therapy. Nova Compo HF cures with light in the wavelength range of 400–500 nm (blue light).
Shades; Nova Compo HF is available in 14 Vita shades.
Composition
The monomer matrix is composed of hydrophobic aromatic dimethacrylates, Bis-GMA, Bis-MEP, TEGDMA, UDMA. The fillers are silanated barium glass(1,5µ), nano ytterbium fluoride, silanated nano highly dispersed silicon dioxide, silica-zirconia and prepolymer (%68 wt ,% 40 v/v). Additives, catalysts, dl-comphoroquione, stabilizers and pigments are additional contents.
Advantages
• Extended durability and working time 90sec.
• Lower syhrinkage(% 2,2) than traditional flowable composites
• Excellent handling
• Superior aesthetics,
• High polishability and radiopacity(% 200 Al)
•High mechanical properties Compressive strength 350 mpa,flexural strengh 148 mpa
• Optimum flowability for good mariginal adaptation
• High wear resistance and low polymerisation syrinkage
• Suitable for all bond systems.
A1, A2, A3, A3.5, A4, B0.5, B1, B2, B3, C2, C3, C4, D2, D3,AO2,UD,AO3
Recommended Indications
1) As initial layer under Class I to V restorations
2) Anterior restorations (Classes III, IV), posterior restorations (Class II)
3) Class V restorations (cervical caries, root erosion, wedge–shaped defects)
4) Small restorations of all types
5) Extended fissure sealing
6) Splinting of mobile teeth, enamel dysplasia
7) Blocking out of undercuts
8) Adhesive cementation of indirect light and ceramic restorations
9) Repair of composite / ceramic veneers
10) As a base liner, closure of diastema
Contraindication
1) Substances in the product may rarely cause sensitization. Without using this removal.
2) In order to avoid pulpal irritation, it should be covered with a suitable pulp / dentin protector in areas near the pulp. (a preparation containing calcium hydroxide as dot-like region near the pulp).
Application of Nova Compo HF
1) Select the shade.
2) Provide appropriate isolation, best with a rubber dam.
3) Prepare the cavity according to the requirements of the adhesive technique.
4) Clean the cavity with water spray.
5) Air dry the cavity.
6) Do not apply a base material when using an enamel/dentin bonding agent. Selectively cover very deep areas close to the pulp with a calcium hydroxide material and subsequently use glass ionomer cement(Nova Glass F). Do not cover other cavity walls, since they can be used to support the bond with an enamel/dentin adhesive.
7) Apply matrix
8) Condition and apply the bonding agent according to the instructions for use of the product in use.
9) Apply Nova Compo HF in layers of max. 2 mm or 1.5 mm. Polymerize each layer at least 20 second. Hold the light emission window as closely as possible to the surface of the restorative material. When using a metal matrix, additionally polymerize from the buccal or lingual/palatal after removing the matrix.
Side Effects
Inindividual cases, components of Nova Compo HF may lead to sensitization.   Nova Compo HF should not be used in suchcases. Toavoid possible irritation of the pulp, areas close to the pulp should be protected with a suitable pulp/dentin protector (selectivelyapply a calciumhydroxide-basedpreparation in areas close to the pulp and cover with suitable cavity liner).
Disposal: Disposal must be made according to officialr egulations. Take to an approvedland fillor a waste incineration plant, under conditions approved by the localauthority.
Uncleaned packagings:Disposal must be made according to officia lregulations
Storage
Storage temperature: 1–30  0C / 33,8–86 0F
Close syringes immediately after usage.
Exposure to light causes premature polymerization.
Do not use after the  Nova Compo HF expiration date
Do not use oxidizing disinfectants to disinfect syringes.
Keep the material out of the reach of children.
Warning
Unpolymerized   Nova Compo HF should not come in contact with skin/mucous membrane or eyes. Unpolymerized   Nova Compo HF may have a slight irritating effect and may lead to a sensitization against methacrylates.
Commercial medical gloves do not provide protection against the sensitizing effect of methacrylates.
Applicator tips are single use
Use of the information for preparation date: Rev 01 03.07.2020   TD-03-IFU-26
Ref No: 2026 & 2026A & 2026B & 2026C &2026D
Description
Nova Compo HF is a flowable, light–curing, radiopaque nanohybrid composite for the restorative therapy. Nova Compo HF cures with light in the wavelength range of 400–500 nm (blue light).
Shades; Nova Compo HF is available in 14 Vita shades.
Composition
The monomer matrix is composed of hydrophobic aromatic dimethacrylates, Bis-GMA, Bis-MEP, TEGDMA, UDMA. The fillers are silanated barium glass(1,5µ), nano ytterbium fluoride silanated nano highly dispersed silicon dioxide, silica-zirconia and prepolymer (%68 wt ,% 40 v/v). Additives, catalysts, dl-comphoroquione, stabilizers and pigments are additional contents.
Advantages
• Extended durability and working time 90sec.
• Lower syhrinkage(% 2,2) than traditional flowable composites
• Excellent handling
• Superior aesthetics,
• High polishability and radiopacity(% 200 Al)
•High mechanical properties Compressive strength 350 mpa,flexural strengh 148 mpa
• Optimum flowability for good mariginal adaptation
• High wear resistance and low polymerisation syrinkage
• Suitable for all bond systems.
A1, A2, A3, A3.5, A4, B0.5, B1, B2, B3, C2, C3, C4, D2, D3,AO2,UD,AO3
Recommended Indications
1) As initial layer under Class I to V restorations
2) Anterior restorations (Classes III, IV), posterior restorations (Class II)
3) Class V restorations (cervical caries, root erosion, wedge–shaped defects)
4) Small restorations of all types
5) Extended fissure sealing
6) Splinting of mobile teeth, enamel dysplasia
7) Blocking out of undercuts
8) Adhesive cementation of indirect light and ceramic restorations
9) Repair of composite / ceramic veneers
10) As a base liner, closure of diastema
Contraindication
1) Substances in the product may rarely cause sensitization. Without using this removal.
2) In order to avoid pulpal irritation, it should be covered with a suitable pulp / dentin protector in areas near the pulp. (a preparation containing calcium hydroxide as dot-like region near the pulp).
Application of Nova Compo HF
1) Select the shade.
2) Provide appropriate isolation, best with a rubber dam.
3) Prepare the cavity according to the requirements of the adhesive technique.
4) Clean the cavity with water spray.
5) Air dry the cavity.
6) Do not apply a base material when using an enamel/dentin bonding agent. Selectively cover very deep areas close to the pulp with a calcium hydroxide material and subsequently use glass ionomer cement(Nova Glass F). Do not cover other cavity walls, since they can be used to support the bond with an enamel/dentin adhesive.
7) Apply matrix
8) Condition and apply the bonding agent according to the instructions for use of the product in use.
9) Apply Nova Compo HF in layers of max. 2 mm or 1.5 mm. Polymerize each layer at least 20 second. Hold the light emission window as closely as possible to the surface of the restorative material. When using a metal matrix, additionally polymerize from the buccal or lingual/palatal after removing the matrix.
Side Effects
Inindividual cases, components of Nova Compo HF may lead to sensitization.   Nova Compo HF should not be used in suchcases. Toavoid possible irritation of the pulp, areas close to the pulp should be protected with a suitable pulp/dentin protector (selectivelyapply a calciumhydroxide-basedpreparation in areas close to the pulp and cover with suitable cavity liner).
Disposal: Disposal must be made according to officialr egulations. Take to an approvedland fillor a waste incineration plant, under conditions approved by the localauthority.
Uncleaned packagings:Disposal must be made according to officia lregulations
Storage
Storage temperature: 1–30 0C / 33,8–86 0F
Close syringes immediately after usage.
Exposure to light causes premature polymerization.
Do not use after the Nova Compo HF expiration date
Do not use oxidizing disinfectants to disinfect syringes.
Keep the material out of the reach of children.
Warning
Unpolymerized   Nova Compo HF should not come in contact with skin/mucous membrane or eyes. Unpolymerized   Nova Compo HF may have a slight irritating effect and may lead to a sensitization against methacrylates.
Commercial medical gloves do not provide protection against the sensitizing effect of methacrylates.
Applicator tips are single use
Use of the information for preparation date: Rev 01 03.07.2020   TD-03-IFU-26
Ref No: 2026 & 2026A & 2026B & 2026C &2026D
Tanım
Nova Compo HF ışıkla sertleşen nanohibrit radyopak akışkan kıvamlı bir kompozittir.   Nova Compo HF 400–500 nm (mavi ışık) dalga boyunda polimerize olur.
Renk; Nova Compo HF 14 farklı Vita renginde üretilmektedir.
Kompozisyon
Monomer matriksi hidrofobik aromatik dimetakrilat, Bis-GMA,Bis-MEP,TEGDMA, UDMA dan oluşur. Doldurucular ise silanlanmış baryum glass(1,5µ), nano yiterbiyum florür, silanlanmış nano silika, silika-zirkonya, prepolimer(%68 wt ,% 40 v/v).Katkı maddeleri, katalizörler kamforokinon, stabilizatörler ve pigmentlerden oluşmaktadır
Avantajlar
• Uzun dönem durabilite ve uzun çalışma süresi 90 san.
• Geleneksel akıcı kompozitlerden daha düşük hacimce büzülme (% 2,2)
• Yüksek derecede handling ve radyopasite(% 200 Al)
• Süper Estetik özellik
• Kolay parlatılabilirlik
• Yüksek mekanik özellikler Basma dayanımı 350 MPa, eğilme dayanımı 148 MPa
• Uygun akıcılığı sayesinde iyi yayılır
• Yüksek aşınma direnci ve düşük polimerizasyon büzülmesi
• Tüm bonding sistemleri ile uyumludur
A1, A2, A3, A3.5, A4, B0.5, B1, B2, B3, C2, C3, C4, D2, D3, AO2,UD,AO3
Tavsiye Edilen Kullanım Alanları
1) Sınıf I–V dolguların altında birinci tabaka olarak
2) Anterior bölgedeki dolgularda (Sınıf III, IV), posterior restorasyonlar (Sınıf II)
3) Sınıf V dolgularda (servikal çürükler, kök erozyonları, kama şeklindeki defektler)
4) Her çeşit küçük dolguların yapımında
5) Koruyucu rezin restorasyonlar (fissürlerin örtülmesi)
6) Sallanan dişlerin sabitlenmesinde, mine displazisi
7) Undercut’ların giderilmesinde(block–out)
8) Işık geçiren indirekt kompozit ve seramik restorasyonların adeziv simantasyonunda
9) Kompozit/seramik venerlerin tamirinde
10) Kaide materyali olarak, diestemanın kapatılmasında
Kullanılmayan Alanlar
1) Ürünün içeriğindeki maddeler nadiren duyarlılığa neden olabilir. Bu durumlarda kullanılmamalıdır.
2) Pulpal irritasyonu önlemek için pulpaya yakın bölgeler uygun bir pulpa/dentin koruyucuyla kaplanmalıdır. (pulpaya yakın bölgeye nokta şeklinde kalsiyum hidroksit içeren bir preparat uygulanabilir).
Nova Compo HF’nin Uygulanması
1) Renk tayini yapılır
2) Tercihen rubber dam kullanarak kuru bir çalışma ortamı için izolasyon yapılır.
3) Adeziv teknik kurallarına uygun olarak kavite hazırlanır.
4) Kavite su spreyi ile temizlenir.
5) Hava sıkılarak kurutulur.
6) Eğer bir mine/dentin bonding ajanı kullanıyorsanız, bir baz materyal uygulamayın. Pulpaya yakın çok derin bölgeleri bir kalsiyum hidroksit materyaliyle selektif olarak örtün ve sonra basınca dirençli bir siman (Nova Glass F) kullanın. Diğer kavite duvarlarını kaplamayın çünkü bir mine/dentin adezivi ile bağlantıyı desteklemekte kullanılabilirler.
7) Matriks interdendal kama yerleştirilir.
8) Kullanılan ürünün kullanım talimatlarına uygun olarak ön hazırlıklar ve bonding uygulanır.
9) Nova Compo HF ‘yi Max 2 mm veya 1,5 mm kalınlıktaki tabakalar halinde uygulayın. Her tabakayı 20 saniye polimerize edin. Işık emisyon penceresini restoratif materyalin yüzeyine mümkün olduğunca yakın tutun. Bir metal matriks kullanıyorsanız matriksi çıkardıktan sonra ayrıca bukkal veya lingual/palatal yönlerden polimerize edin.
Yan etkiler
Nova Compo HF'nin bileşenleri nadir hallerde duyarlılık oluşturabilir. Bu gibi durumlarda kullanıma son verilmelidir. Pulpanın tahriş olması ihtimalinden kaçınmak için pulpaya yakın alanlar uygun bir pulpa/dentin koruyucu ile korunmalıdır (pulpaya yakın alanlara selektif olarak kalsiyum hidroksit esaslı bir preparat uygulayın ve uygun bir kavite astarıyla örtün).
Bertaraf Yöntemi: İmhası resmi makamların yönetmeliklerine göre yapılır. Yerel otorite tarafından onaylanan şartlarda, onaylanmış bir “tehlikeli atık toplama” firmasına verilir.
Kullanılmış ambalajlar: İmhası resmi makamların yönetmeliklerine göre yapılır.
Saklama koşulları
Saklama sıcaklığı 1–30 0C / 33,8–86 0F
Şırıngalar kullanıldıktan sonra hemen kapatılmalıdır.
Işığa maruz kalması istenmeyen zamansız on polimerizasyona neden olur.
Nova Compo HF son kullanma tarihinden sonra kullanmayın.
Enjektörleri oksitleyici dezenfeksiyon maddeleriyle dezenfekte etmeyin.
Materyali çocukların erişemeyeceği bir yerde saklayın.
Uyarılar
Polimerize olmamış Nova Compo HF cilt, mukoza ve gözlerle temas etmesinden kaçınılmalıdır. Nova Compo HF sertleşmemiş haldeyken hafif irrite edici etkiye sahip olabilir ve metakrilata karşı duyarlılığa neden olabilir.
Piyasada bulunan cerrahi eldivenler metakrilatlara karşı duyarlılık için koruma sağlamayabilir.
Aplikatör uçları tek kullanımlıktır.
Kullanım bilgilerinin hazırlanışı: Rev 01 03.07.2020   TD-03-IFU-26
Ref No: 2026 & 2026A & 2026B & 2026C &2026D
Tanım
Nova Compo HF ışıkla sertleşen nanohibrit radyopak akışkan kıvamlı bir kompozittir.   Nova Compo HF 400–500 nm (mavi ışık) dalga boyunda polimerize olur.
Renk; Nova Compo HF 14 farklı Vita renginde üretilmektedir.
Kompozisyon
Monomer matriksi hidrofobik aromatik dimetakrilat, Bis-GMA,Bis-MEP,TEGDMA, UDMA dan oluşur. Doldurucular ise silanlanmış baryum glass(1,5µ), nano yiterbiyum florür silanlanmış nano silika, silika-zirkonya, prepolimer(%68 wt ,% 40 v/v).Katkı maddeleri, katalizörler kamforokinon, stabilizatörler ve pigmentlerden oluşmaktadır
Avantajlar
• Uzun dönem durabilite ve uzun çalışma süresi 90 san.
• Geleneksel akıcı kompozitlerden daha düşük hacimce büzülme (% 2,2)
• Yüksek derecede handling ve radyopasite(% 200 Al)
• Süper Estetik özellik
• Kolay parlatılabilirlik
•Yüksek mekanik özellikler Basma dayanımı 350 MPa, eğilme dayanımı 148 MPa
• Uygun akıcılığı sayesinde iyi yayılır
• Yüksek aşınma direnci ve düşük polimerizasyon büzülmesi
• Tüm bonding sistemleri ile uyumludur
A1, A2, A3, A3.5, A4, B0.5, B1, B2, B3, C2, C3, C4, D2, D3, AO2,UD,AO3
Tavsiye Edilen Kullanım Alanları
1) Sınıf I–V dolguların altında birinci tabaka olarak
2) Anterior bölgedeki dolgularda (Sınıf III, IV), posterior restorasyonlar (Sınıf II)
3) Sınıf V dolgularda (servikal çürükler, kök erozyonları, kama şeklindeki defektler)
4) Her çeşit küçük dolguların yapımında
5) Koruyucu rezin restorasyonlar (fissürlerin örtülmesi)
6) Sallanan dişlerin sabitlenmesinde, mine displazisi
7) Undercut’ların giderilmesinde(block–out)
8) Işık geçiren indirekt kompozit ve seramik restorasyonların adeziv simantasyonunda
9) Kompozit/seramik venerlerin tamirinde
10) Kaide materyali olarak, diestemanın kapatılmasında
11) İndirekt restorasyonlar (inley, onley, veneer)
Kullanılmayan Alanlar
1) Ürünün içeriğindeki maddeler nadiren duyarlılığa neden olabilir. Bu durumlarda kullanılmamalıdır.
2) Pulpal irritasyonu önlemek için pulpaya yakın bölgeler uygun bir pulpa/dentin koruyucuyla kaplanmalıdır. (pulpaya yakın bölgeye nokta şeklinde kalsiyum hidroksit içeren bir preparat uygulanabilir).
Nova Compo HF’nin Uygulanması
1) Renk tayini yapılır
2) Tercihen rubber dam kullanarak kuru bir çalışma ortamı için izolasyon yapılır.
3) Adeziv teknik kurallarına uygun olarak kavite hazırlanır.
4) Kavite su spreyi ile temizlenir.
5) Hava sıkılarak kurutulur.
6) Eğer bir mine/dentin bonding ajanı kullanıyorsanız, bir baz materyal uygulamayın. Pulpaya yakın çok derin bölgeleri bir kalsiyum hidroksit materyaliyle selektif olarak örtün ve sonra basınca dirençli bir siman (Nova Glass F) kullanın. Diğer kavite duvarlarını kaplamayın çünkü bir mine/dentin adezivi ile bağlantıyı desteklemekte kullanılabilirler.
7) Matriks interdendal kama yerleştirilir.
8) Kullanılan ürünün kullanım talimatlarına uygun olarak ön hazırlıklar ve bonding uygulanır.
9) Nova Compo HF ‘yi Max 2 mm veya 1,5 mm kalınlıktaki tabakalar halinde uygulayın. Her tabakayı 20 saniye polimerize edin. Işık emisyon penceresini restoratif materyalin yüzeyine mümkün olduğunca yakın tutun. Bir metal matriks kullanıyorsanız matriksi çıkardıktan sonra ayrıca bukkal veya lingual/palatal yönlerden polimerize edin.
Yan etkiler
Nova Compo HF'nin bileşenleri nadir hallerde duyarlılık oluşturabilir. Bu gibi durumlarda kullanıma son verilmelidir. Pulpanın tahriş olması ihtimalinden kaçınmak için pulpaya yakın alanlar uygun bir pulpa/dentin koruyucu ile korunmalıdır (pulpaya yakın alanlara selektif olarak kalsiyum hidroksit esaslı bir preparat uygulayın ve uygun bir kavite astarıyla örtün).
Bertaraf Yöntemi: İmhası resmi makamların yönetmeliklerine göre yapılır. Yerel otorite tarafından onaylanan şartlarda, onaylanmış bir “tehlikeli atık toplama” firmasına verilir.
Kullanılmış ambalajlar: İmhası resmi makamların yönetmeliklerine göre yapılır.
Saklama koşulları
Saklama sıcaklığı1–30 0C / 33,8–86 0F
Şırıngalar kullanıldıktan sonra hemen kapatılmalıdır.
Işığa maruz kalması istenmeyen zamansız on polimerizasyona neden olur.
Nova Compo HF son kullanma tarihinden sonra kullanmayın.
Enjektörleri oksitleyici dezenfeksiyon maddeleriyle dezenfekte etmeyin.
Materyali çocukların erişemeyeceği bir yerde saklayın.
Uyarılar
Polimerize olmamış Nova Compo HF cilt, mukoza ve gözlerle temas etmesinden kaçınılmalıdır. Nova Compo HF sertleşmemiş haldeyken hafif irrite edici etkiye sahip olabilir ve metakrilata karşı duyarlılığa neden olabilir.
Piyasada bulunan cerrahi eldivenler metakrilatlara karşı duyarlılık için koruma sağlamayabilir.
Aplikatör uçları tek kullanımlıktır.
Kullanım bilgilerinin hazırlanışı: Rev 01 03.07.2020   TD-03-IFU-26
Ref No: 2026 & 2026A & 2026B & 2026C &2026D
