Repository: xayen031/database_creation

File: instructions/NOVA_COMPO_N.txt
Description
Nova Compo N is a light–curing, radiopaque, nano–hybrid universal composite for anterior and posterior restorations
Composition
The monomer matrix  composed of Bis–GMA, hydrophobic aromatic dimethacrylates,UDMA, Bis–EMA, PEGDMA, small amount of TEGDMA (18% weight). The ﬁllers  contain barium  glass (0.7 µm) nano ytterbium, nano sized  10-50  nm silika  and prepolymer as a organic  filler (82% by weight  and more than 68% by volume), addivites, catalysts, stabilizers  and pigments.
Advantages
•Extended  Longetivity and Durability
•Excellent handling
•Superior Aesthetics
•High radiopacity and No sticking to instruments
•Low polymerisation syrinkage and stress (1.9% volume)
•Excellent wear resistance, high polishability
•Good mechanical proporties (compressive strength: 360 MPa, flexural strength: 130 MPa, flexural modul: 10 GPa, water absorption: 21.2 µg/+mm3, water solubulity: < 1.0 µg/mm3)
•Elasticity modul: 100 GPa
•Suitability for mono layer and multi layer technique
•Good chamelon proporties
• Nova Compo N is available in the following shades:
A1, A2, A3, A3.5, A4, B1, B2, B3, C2, C3, C4, D2, D3, WBD,XWBD,AO2
Indications
•Restorations of deciduous teeth
•Splinting of mobile teeth
•Restorations in the posterior region (classes I and II)
•Anterior restorations (classes III, IV)
•Class V restorations (cervical caries, root erosion, wedge–shaped defects)
•Extended ﬁssure sealing in molars and premolars
•Veneering of discoloured anterior teeth and Repair of composite and ceramic veneers
Contraindication
If a patient is known to be allergic to any of the ingredients in  Nova Compo N.
Application
Isolation: Appropriate isolation, best with a rubber dam.
Cavity preparation: Cavity preparation is carried out according to the requirements of the adhesive technique, i.e. protecting the tooth structure. Do not prepare sharp,internal edges or additional undercuts in caries–free areas. The dimensions of the cavity are generally determined by the extent of the caries or the size of the old restoration. Bevel enamel edges in the anterior region. For the posterior region, only the sharp enamel edges should be rounded (ﬁnishing diamonds). Caries–free cervical defects are not prepared, only  cleaned with pumice or other suitable cleaning pastes with the help of rubber cups or rotary brushes. Subsequently, remove all residue in the cavity with water spray and dry with water– and oil–free air.
Pulp protection / Base: Do not apply a base material when using an enamel/dentin bonding agent.Only cover very deep areas close to the pulp with a calcium hydroxide material .Do not cover other cavity walls, since they can be used to support the bond with an enamel/dentin adhesive.
Matrix / Interdental wedge: Use a wrap around matrix for cavities affecting the proximal area or a sectional matrix and wedge it.
Application of the bonding agent: Condition and apply the bonding agent according to the Instructions for Use of the product in use
Application of  Nova Compo N Composite: For an optimum result, apply in layers of max. 2 mm or 1.5 mm. If you are using  500 mW/cm2 light device, light cure 20 seconds per 2 mm layer for enamel, transparent colours and light cure 40 seconds per 1.5 mm layer for dentin colours. Use a special contact point instrument for large cavities where the contacts are difficult to create.
When using a metal matrix, additionally polymerize from the buccal or lingual/palatal after removing the matrix. In many cases, a ﬂowable composite is used today as an initial layer to create an even cavity ﬂoor and to facilitate the adaptation of the  subsequently used restorative material. A ﬂowable can be used in a thin initial layer. This optional layer has to be cured separately (please refer to the respective Instructions for Use).
Finishing  and Polishing: Remove excess material with suitable ﬁnishers or ﬁne diamonds after polymerization. Remove proximal excess with diamond or tungsten carbide ﬁnishers, ﬁnishing strips, or ﬂexible ﬁnishing discs. Check the occlusion and articulation and apply appropriate grinding corrections to prevent premature contacts or undesired articulation paths on the surface of the restorations. Use silicone polishers to polish the restoration to a high gloss.
Storage
Storage temperature 1–30  0C / 33,8–86 0F  . Close syringes immediately after usage. Exposure to light causes premature polymerization.
Side Effects
In individual cases, components of  Nova Compo N may lead to sensitization.  Nova Compo N should not be used in such cases. To avoid possible irritation of the pulp, areas close to the pulp should be protected with a suitable pulp/dentin protector (selectively apply a calcium hydroxide-based preparation in areas close to the pulp and cover with suitable cavity liner).
Interactions
Materials containing phenolic substances, e.g. eugenol/clove oil, inhibit the polymerization of methacrylate-based materials. Consequently, application of such materials together with  Nova Compo N must be avoided. Discolouration may occur in combination with cationic mouthwashes, plaque disclosing agents and chlorhexidine.
Disposal: Disposal must be made according to official regulations. Take to an approved landfill or a waste incineration plant, under conditions approved by the local authority.
Uncleaned packagings: Disposal must be made according to official regulations
Cautions
Unpolymerized  Nova Compo N should not come in contact with skin, mucous membrane, or eyes. Unpolymerized  Nova Compo N may have a slight irritating effect and may lead to a sensitization against methacrylates. Commercial medical gloves do not provide protection against the sensitizing effect of methacrylates. Do not use  Nova Compo N after the indicated date of expiration.
Use of the information for preparation date:Rev 01 03.07.2020 TD-03-IFU-24  Ref No 2031-2032-2033-2034-2041-2042
Description
Nova Compo N is a light–curing, radiopaque, nano–hybrid universal composite for anterior and posterior restorations
Composition
The monomer matrix  composed of Bis–GMA, hydrophobic aromatic dimethacrylates, UDMA, Bis–EMA, PEGDMA, small amount of TEGDMA (18% weight). The ﬁllers  contain barium  glass (0.7 µm) nano ytterbium  , nano sized  10-50  nm silika  and prepolymer as a organic  filler (82% by weight  and more than 68% by volume), addivites, catalysts, stabilizers  and pigments.
Advantages
•Extended  Longetivity and Durability
•Excellent handling
•Superior Aesthetics
•High radiopacity and No sticking to instruments
•Low polymerisation syrinkage and stress (1.9% volume)
•Excellent wear resistance, high polishability
•Good mechanical proporties (compressive strength: 360 MPa, flexural strength: 130 MPa, flexural modul: 10 GPa, water absorption: 21.2 µg/mm3, water solubulity: < 1.0 µg/mm3)
•Elasticity modul: 100 GPa
•Suitability for mono layer and multi layer technique
•Good chamelon proporties
• Nova Compo N is available in the following shades:
A1, A2, A3, A3.5, A4, B1, B2, B3, C2, C3, C4, D2, D3, WBD,XWBD,AO2
Indications
•Restorations of deciduous teeth
•Splinting of mobile teeth
•Restorations in the posterior region (classes I and II)
•Anterior restorations (classes III, IV)
•Class V restorations (cervical caries, root erosion, wedge–shaped defects)
•Extended ﬁssure sealing in molars and premolars
•Veneering of discoloured anterior teeth and Repair of composite and ceramic veneers
Contraindication
If a patient is known to be allergic to any of the ingredients in  Nova Compo N.
Application
Isolation: Appropriate isolation, best with a rubber dam.
Cavity preparation: Cavity preparation is carried out according to the requirements of the adhesive technique, i.e. protecting the tooth structure. Do not prepare sharp,internal edges or additional undercuts in caries–free areas. The dimensions of the cavity are generally determined by the extent of the caries or the size of the old restoration. Bevel enamel edges in the anterior region. For the posterior region, only the sharp enamel edges should be rounded (ﬁnishing diamonds). Caries–free cervical defects are not prepared, only  cleaned with pumice or other suitable cleaning pastes with the help of rubber cups or rotary brushes. Subsequently, remove all residue in the cavity with water spray and dry with water– and oil–free air.
Pulp protection / Base: Do not apply a base material when using an enamel/dentin bonding agent.Only cover very deep areas close to the pulp with a calcium hydroxide material .Do not cover other cavity walls, since they can be used to support the bond with an enamel/dentin adhesive.
Matrix / Interdental wedge: Use a wrap around matrix for cavities affecting the proximal area or a sectional matrix and wedge it.
Application of the bonding agent: Condition and apply the bonding agent according to the Instructions for Use of the product in use
Application of  Nova Compo N Composite: For an optimum result, apply in layers of max. 2 mm or 1.5 mm. If you are using  500 mW/cm2 light device, light cure 20 seconds per 2 mm layer for enamel, transparent colours and light cure 40 seconds per 1.5 mm layer for dentin colours. Use a special contact point instrument for large cavities where the contacts are difficult to create.
When using a metal matrix, additionally polymerize from the buccal or lingual/palatal after removing the matrix. In many cases, a ﬂowable composite is used today as an initial layer to create an even cavity ﬂoor and to facilitate the adaptation of the  subsequently used restorative material. A ﬂowable can be used in a thin initial layer. This optional layer has to be cured separately (please refer to the respective Instructions for Use).
Finishing  and Polishing: Remove excess material with suitable ﬁnishers or ﬁne diamonds after polymerization. Remove proximal excess with diamond or tungsten carbide ﬁnishers, ﬁnishing strips, or ﬂexible ﬁnishing discs. Check the occlusion and articulation and apply appropriate grinding corrections to prevent premature contacts or undesired articulation paths on the surface of the restorations. Use silicone polishers to polish the restoration to a high gloss.
Storage
Storage temperature 1–30  0C / 33,8–86 0F  . Close syringes immediately after usage. Exposure to light causes premature polymerization.
Side Effects
In individual cases, components of  Nova Compo N may lead to sensitization.  Nova Compo N should not be used in such cases. To avoid possible irritation of the pulp, areas close to the pulp should be protected with a suitable pulp/dentin protector (selectively apply a calcium hydroxide-based preparation in areas close to the pulp and cover with suitable cavity liner).
Interactions
Materials containing phenolic substances, e.g. eugenol/clove oil, inhibit the polymerization of methacrylate-based materials. Consequently, application of such materials together with  Nova Compo N must be avoided. Discolouration may occur in combination with cationic mouthwashes, plaque disclosing agents and chlorhexidine.
Disposal: Disposal must be made according to official regulations. Take to an approved landfill or a waste incineration plant, under conditions approved by the local authority.
Uncleaned packagings: Disposal must be made according to official regulations
Cautions
Unpolymerized  Nova Compo N should not come in contact with skin, mucous membrane, or eyes. Unpolymerized  Nova Compo N may have a slight irritating effect and may lead to a sensitization against methacrylates. Commercial medical gloves do not provide protection against the sensitizing effect of methacrylates. Do not use  Nova Compo N after the indicated date of expiration.
Use of the information for preparation date:Rev 01 03.07.2020 TD-03-IFU-24  Ref No 2031-2032-2033-2034-2041-2042
Tanım
Nova Compo N ışıkla sertleşen, radyopak, anterior ve posterior bölgede kullanıma uygun üniversal nanohibrit bir kompozittir.
Kompozisyon
Monomer matriksi (ağırlıkça %18) hidrofobik aromatik dimetakrilatlar, UDMA,PEGDMA ve az miktarda TEGDMA’dan oluşur.Doldurucu olarak (%82 ağırlıkça ve hacimce %68den fazla) baryum glass baryum glass (0,7 µm), nano yiterbiyum ,10-50  nm silica  ve organik doldurucu olarak prepolimer, katkı maddeleri, başlatıcılar, stabilizatörler ve pigmentler içerir
Avantajlar
•Uzun dönem durabilite
•Muhteşem handling
•İyi derecede estetik özellikler
•Yüksek radyopasite
•Kullanılan el aletlerine yapışmaz
•Düşük hacimce büzülme ve büzülme stresi (%1,5 hacimce büzülme)
•Yüksek aşınma direnci, kolay parlatılabilirlik
•Yüksek mekanik özellikler (basma dayanımı: 360 MPa, eğilme dayanımı: 130 MPa, eğilme modülü: 10 GPa, su emilimi: 21,2 µg/mm3, suda çözünürlük: <1,0 µg/mm3)
•Esneklik Modülü: 100 GPa
•Tek katman ve çok katman olarak kullanılabilir
•İyi derecede bukalemun efekti
• Nova Compo N’nin aşağıdaki renkleri mevcuttur;
A1, A2, A3, A3.5, A4, B1, B2, B3, C2, C3, C4, D2, D3, WBD,XWBD,AO2
Kullanım Alanları
•Süt dişi dolgularında
•Gevşemiş dişlerin bloke edilmesi
•Posterior bölge restorasyonlarında (sınıf I ve II)
•Anterior bölgede (sınıf III ve IV)
•Sınıf V restorasyonlarında (diş boynu çürükleri, kök erozyonları, kama şeklindeki defektler)
•Molar ve premolarlarda geniş çaplı fissürlerin örtülmesi
•Renk değişimine uğramış ön dişlerin venerlenmesi ve  Kompozit/seramik venerlerin tamiri
Uygulanmayan Alanlar (Kontrendikasyonlar)
Nova Compo N bileşenlerine kaşı kanıtlanmış alerji olması durumunda kullanılmaz.
Uygulama
İzolasyon: Tercihen rubber dam kullanarak kuru bir çalışma ortamı için izolasyon yapılır.
Kavite Preparasyonu kavite  hazırlığı, yapıştırma tekniğinin gereksinimlerine göre, yani diş yapısını korumak suretiyle gerçekleştirilir. Çürük olmayan alanlarda keskin, iç kenarlar veya ek alt kesimler hazırlamayın. Boşluğun boyutları genellikle çürüğün boyutu veya eski restorasyonun boyutu ile belirlenir. Ön bölgede bevel emaye kenarları. Arka bölge için, yalnızca keskin emaye kenarları yuvarlatılmalıdır (bitirme elmasları). Çürük içermeyen servikal defektler hazırlanmamıştır, sadece lastik kaplar veya döner fırçalar yardımıyla pomza veya diğer uygun temizleme macunları ile temizlenir. Daha sonra, boşluktaki tüm artıkları su spreyi ile temizleyin ve suyla ve yağsız havayla kurutun
Pulpanın Korunması: Bir emaye / dentin yapıştırıcısı kullanırken taban malzemesi kullanmayın. Çok derin alanları sadece posa yakınındaki kalsiyum hidroksit malzemeyle kaplayın. Diğer boşluk duvarlarını örtmeyin, çünkü bağları bir emaye protez yapıştırıcı ile desteklemek içinkullanılabilirler
Matriks Yerleştirilmesi: Proksimal alanı veya kesitsel bir matrisi  etkileyen kaviteler  için bir matris etrafına sarın ve yerleştirin
Matriks Yerleştirilmesi: Matriks yerleştirilir.
Bonding Uygulanması: Kullanılan ürünün kullanım talimatlarına uygun olarak bonding uygulanır.
Nova Compo N Uygulanması: Bir optiumum sonucu için, maks. 2 mm veya 1,5 mm. 500 mW / cm2 ışık cihazı kullanıyorsanız, emaye için 2 mm katman başına 20 saniye ışık uygulayın, şeffaf renkler ve dentin renkleri için her 1,5 mm katman için 40 saniye ışık kürü uygulayın Temas oluşturmanın zor olduğu büyük boşluklar için özel bir temas noktası aleti kullanın.Metal bir matris kullanırken, ek olarak matrisi çıkardıktan sonra bukkal sıradan / palatalden polimerize edin. Pek çok durumda, düzgün bir kompozit, günümüzde eşit boşluklu bir zemin oluşturmak ve daha sonra kullanılan restoratif malzemenin adaptasyonunu kolaylaştırmak için başlangıç ​​katmanı olarak kullanılır. İnce bir ilk katmanda şişirilebilir. Bu isteğe bağlı katman ayrı olarak kürlenmelidir
Bitirme ve Parlatma:
Polimerizasyon sonrasında, fazla materyali elmas veya tungsten karbid bitirme frezleri ile alın.
Elmas veya tungsten karbür bitirme uçları, bitirme şeritleri veya esnek bitirme diskleri ile proksimal fazlalığı giderin. Oklüzyonu ve artikülasyonu kontrol edin ve dolgunun yüzeyinde erken temas veya arzu edilmeyen artikülasyon hattı kalmayacak şekilde aşındırın.Dolgunun yüksek derecede parlak olması için polisaj diskleri ve polisaj şeritlerinin yanı sıra silikon parlatıcılar kullanın.
Saklama koşulları
Saklama sıcaklığı 1–30  0C / 33,8–86 0F  Şırıngalar kullanıldıktan sonra hemen kapatılmalıdır. Işığa maruz kalması istenmeyen zamansız ön polimerizasyona neden olur.
Yan etkiler
Nova Compo N'nin bileşenleri nadir hallerde duyarlılık oluşturabilir. Bu gibi durumlarda kullanıma son verilmelidir. Pulpanın tahriş olması ihtimalinden kaçınmak için pulpaya yakın alanlar uygun bir pulpa/dentin koruyucu ile korunmalıdır (pulpaya yakın alanlara selektif olarak kalsiyum hidroksit esaslı bir preparat uygulayın ve uygun bir kavite astarıyla örtün).
Etkileşimler
Fenolik maddeler, örneğin, ojenol/karanfil yağı içeren malzemeler metakrilat bazlı materyallerin sertleşmesini baskılar. Bu tür malzemelerin  Nova Compo N ile birlikte kullanılmasından kaçınılmalıdır. Katyonik ağız losyonları, plak çıkarıcılar ve klorheksidin ile teması halinde renk değişimleri meydana gelebilir.
Bertaraf Yöntemi: İmhası resmi makamların yönetmeliklerine göre yapılır. Yerel otorite tarafından onaylanan şartlarda, onaylanmış bir “tehlikeli atık toplama” firmasına verilir.
Kullanılmış ambalajlar: İmhası resmi makamların yönetmeliklerine göre yapılır.
Uyarılar
Polimerize olmamış  Nova Compo N’nin cilt, mukoza ve gözlerle temas etmesinden kaçınılmalıdır.  Nova Compo N sertleşmemiş haldeyken hafif irrite edici etkiye sahip olabilir ve metakrilata karşı duyarlılığa neden olabilir. Piyasada bulunan cerrahi eldivenler metakrilatlara karşı duyarlılık için koruma sağlamayabilir.  Nova Compo N’yi son kullanma tarihinden sonra kullanmayın. Enjektörleri oksitleyici dezenfeksiyon maddeleriyle dezenfekte etmeyin.
Kullanım Bilgilerinin Hazırlanış Tarihi: Rev 01 03.07.2020 TD-03-IFU-24  Ref No 2031-2032-2033-2034-2041-2042
Tanım
Nova Compo N ışıkla sertleşen, radyopak, anterior ve posterior bölgede kullanıma uygun üniversal nanohibrit bir kompozittir.
Kompozisyon
Monomer matriksi (ağırlıkça %18) hidrofobik aromatik dimetakrilatlar, UDMA,PEGDMA ve az miktarda TEGDMA’dan oluşur.Doldurucu olarak (%82 ağırlıkça ve hacimce %68den fazla) baryum glass baryum glass (0,7 µm), nano yiterbiyum,10-50  nm silica  ve organik doldurucu olarak prepolimer, katkı maddeleri, başlatıcılar, stabilizatörler ve pigmentler içerir
Avantajlar
•Uzun dönem durabilite
•Muhteşem handling
•İyi derecede estetik özellikler
•Yüksek radyopasite
•Kullanılan el aletlerine yapışmaz
•Düşük hacimce büzülme ve büzülme stresi (%1,5 hacimce büzülme)
•Yüksek aşınma direnci, kolay parlatılabilirlik
•Yüksek mekanik özellikler (basma dayanımı: 360 MPa, eğilme dayanımı: 130 MPa, eğilme modülü: 10 GPa, su emilimi: 21,2 µg/mm3, suda çözünürlük: <1,0 µg/mm3)
•Esneklik Modülü: 100 GPa
•Tek katman ve çok katman olarak kullanılabilir
•İyi derecede bukalemun efekti
• Nova Compo N’nin aşağıdaki renkleri mevcuttur;
A1, A2, A3, A3.5, A4, B1, B2, B3, C2, C3, C4, D2, D3, WBD,XWBD,AO2
Kullanım Alanları
•Süt dişi dolgularında
•Gevşemiş dişlerin bloke edilmesi
•Posterior bölge restorasyonlarında (sınıf I ve II)
•Anterior bölgede (sınıf III ve IV)
•Sınıf V restorasyonlarında (diş boynu çürükleri, kök erozyonları, kama şeklindeki defektler)
•Molar ve premolarlarda geniş çaplı fissürlerin örtülmesi
•Renk değişimine uğramış ön dişlerin venerlenmesi ve  Kompozit/seramik venerlerin tamiri
Uygulanmayan Alanlar (Kontrendikasyonlar)
Nova Compo N bileşenlerine kaşı kanıtlanmış alerji olması durumunda kullanılmaz.
Uygulama
İzolasyon: Tercihen rubber dam kullanarak kuru bir çalışma ortamı için izolasyon yapılır.
Kavite Preparasyonu kavite  hazırlığı, yapıştırma tekniğinin gereksinimlerine göre, yani diş yapısını korumak suretiyle gerçekleştirilir. Çürük olmayan alanlarda keskin, iç kenarlar veya ek alt kesimler hazırlamayın. Boşluğun boyutları genellikle çürüğün boyutu veya eski restorasyonun boyutu ile belirlenir. Ön bölgede bevel emaye kenarları. Arka bölge için, yalnızca keskin emaye kenarları yuvarlatılmalıdır (bitirme elmasları). Çürük içermeyen servikal defektler hazırlanmamıştır, sadece lastik kaplar veya döner fırçalar yardımıyla pomza veya diğer uygun temizleme macunları ile temizlenir. Daha sonra, boşluktaki tüm artıkları su spreyi ile temizleyin ve suyla ve yağsız havayla kurutun
Pulpanın Korunması: Bir emaye / dentin yapıştırıcısı kullanırken taban malzemesi kullanmayın. Çok derin alanları sadece posa yakınındaki kalsiyum hidroksit malzemeyle kaplayın. Diğer boşluk duvarlarını örtmeyin, çünkü bağları bir emaye protez yapıştırıcı ile desteklemek içinkullanılabilirler
Matriks Yerleştirilmesi: Proksimal alanı veya kesitsel bir matrisi  etkileyen kaviteler  için bir matris etrafına sarın ve yerleştirin
Matriks Yerleştirilmesi: Matriks yerleştirilir.
Bonding Uygulanması: Kullanılan ürünün kullanım talimatlarına uygun olarak bonding uygulanır.
Nova Compo N Uygulanması: Bir optiumum sonucu için, maks. 2 mm veya 1,5 mm. 500 mW / cm2 ışık cihazı kullanıyorsanız, emaye için 2 mm katman başına 20 saniye ışık uygulayın, şeffaf renkler ve dentin renkleri için her 1,5 mm katman için 40 saniye ışık kürü uygulayın Temas oluşturmanın zor olduğu büyük boşluklar için özel bir temas noktası aleti kullanın.Metal bir matris kullanırken, ek olarak matrisi çıkardıktan sonra bukkal sıradan / palatalden polimerize edin. Pek çok durumda, düzgün bir kompozit, günümüzde eşit boşluklu bir zemin oluşturmak ve daha sonra kullanılan restoratif malzemenin adaptasyonunu kolaylaştırmak için başlangıç ​​katmanı olarak kullanılır. İnce bir ilk katmanda şişirilebilir. Bu isteğe bağlı katman ayrı olarak kürlenmelidir
Bitirme ve Parlatma:
Polimerizasyon sonrasında, fazla materyali elmas veya tungsten karbid bitirme frezleri ile alın.
Elmas veya tungsten karbür bitirme uçları, bitirme şeritleri veya esnek bitirme diskleri ile proksimal fazlalığı giderin. Oklüzyonu ve artikülasyonu kontrol edin ve dolgunun yüzeyinde erken temas veya arzu edilmeyen artikülasyon hattı kalmayacak şekilde aşındırın.Dolgunun yüksek derecede parlak olması için polisaj diskleri ve polisaj şeritlerinin yanı sıra silikon parlatıcılar kullanın.
Saklama koşulları
Saklama sıcaklığı 1–30  0C / 33,8–86 0F  . Şırıngalar kullanıldıktan sonra hemen kapatılmalıdır. Işığa maruz kalması istenmeyen zamansız ön polimerizasyona neden olur.
Yan etkiler
Nova Compo N'nin bileşenleri nadir hallerde duyarlılık oluşturabilir. Bu gibi durumlarda kullanıma son verilmelidir. Pulpanın tahriş olması ihtimalinden kaçınmak için pulpaya yakın alanlar uygun bir pulpa/dentin koruyucu ile korunmalıdır (pulpaya yakın alanlara selektif olarak kalsiyum hidroksit esaslı bir preparat uygulayın ve uygun bir kavite astarıyla örtün).
Etkileşimler
Fenolik maddeler, örneğin, ojenol/karanfil yağı içeren malzemeler metakrilat bazlı materyallerin sertleşmesini baskılar. Bu tür malzemelerin  Nova Compo N ile birlikte kullanılmasından kaçınılmalıdır. Katyonik ağız losyonları, plak çıkarıcılar ve klorheksidin ile teması halinde renk değişimleri meydana gelebilir.
Bertaraf Yöntemi: İmhası resmi makamların yönetmeliklerine göre yapılır. Yerel otorite tarafından onaylanan şartlarda, onaylanmış bir “tehlikeli atık toplama” firmasına verilir.
Kullanılmış ambalajlar: İmhası resmi makamların yönetmeliklerine göre yapılır.
Uyarılar
Polimerize olmamış  Nova Compo N’nin cilt, mukoza ve gözlerle temas etmesinden kaçınılmalıdır.  Nova Compo N sertleşmemiş haldeyken hafif irrite edici etkiye sahip olabilir ve metakrilata karşı duyarlılığa neden olabilir. Piyasada bulunan cerrahi eldivenler metakrilatlara karşı duyarlılık için koruma sağlamayabilir.  Nova Compo N’yi son kullanma tarihinden sonra kullanmayın. Enjektörleri oksitleyici dezenfeksiyon maddeleriyle dezenfekte etmeyin.
Kullanım Bilgilerinin Hazırlanış Tarihi: Rev 01 03.07.2020 TD-03-IFU-24  Ref No 2031-2032-2033-2034-2041-2042
